Repository: YangCui1994/coating-drying

# LFP–PVDF/NMP 厚涂极片干燥失效：研究文档库

本目录收录结构化范围综述、分领域专题报告、证据矩阵、模型卡、变量字典和目标体系综合机制图。

## 研究项目状态

| 阶段 | 研究决策 | 状态 |
|---|---|---|
| 0. 问题界定 | 定义 D1–D5 开裂类缺陷、因果时间窗和 H0–H10 竞争假设 | 已完成 |
| 1. 证据地形 | 追踪电池、胶体、陶瓷、聚合物、凝胶、岩土、设备与烘焙类比的证据、反例和迁移边界 | 首轮完成；各领域完整物理过程已做首轮深挖 |
| 2. 目标体系判别 | 用 27 个主样+中断样+脱气对照定位锁定–侵气–失效时序 | 待执行 |
| 3. 参数辨识 | 按设备、状态、迁移、孔结构、力学、失效的顺序校准 | 等待阶段 2 数据 |
| 4. 工艺窗口 | 外部验证、不确定度量化和跨批次/跨设备检验 | 未开始 |

因此，当前交付的是“已经证据审计的机制架构+可证伪实验计划”，而不是未经校准的数值工艺窗口。

## 文件导航

- [`00_basic_knowledge_framework.md`](00_basic_knowledge_framework.md)：从零建立“设备边界—材料状态—应力—失效”的基础知识体系与学习路径。
- [`00_main_report.md`](00_main_report.md)：综合结论、证据边界和研究决策。

File: findings/lfp_pvdf_nmp_drying/23_staged_experimental_program_for_cracking_model_identification.md
# LFP 厚涂极片开裂：分阶段实验与模型辨识方案

> **文档目的：** 在固定目标干厚度和 LFP 活性物面密度的前提下，用分阶段实验辨识临界厚度、主导开裂机制和可用工艺范围。  
> **适用体系：** LFP–导电剂–PVDF/NMP 厚涂极片及连续热风干燥。  
> **缺陷口径：** D1 表面/通道裂纹，D2 层内内聚裂纹，D3 气泡/空洞，D4 界面脱层，D5 表面起伏或塌陷。  
> **证据口径：** 文献中的数值不直接移植到目标 LFP 体系；最终范围必须由本体系数据标定。

## 1. 核心结论

最有效的实验路线不是一次改变温度、线速、固含、粒径和 PVDF，而是依次回答三个问题：

1. **多厚以后开始稳定出现缺陷？** 建立临界厚度的概率曲线。
2. **当前厚度由什么机制限制？** 区分蒸发加载、内部输运、气泡缺陷、湿态断裂抗力和界面失效。
3. **哪些参数范围可以稳定生产？** 只对已确认的重要因素做材料筛选、响应面和长卷确认。

推荐执行顺序为：

$$
\boxed{
\text{临界厚度概率曲线}
\rightarrow
\text{厚度×蒸发轨迹}
\rightarrow
\text{脱气对照}
\rightarrow
\text{状态中断样}
\rightarrow
\text{材料参数筛选}
\rightarrow
\text{三因素响应面与长卷确认}
}
$$

这样安排的原因是：如果一开始把所有参数放进一个大 DOE，即使得到显著回归系数，也难以判断结果究竟来自应力变化、气泡变化、孔网变化还是界面变化。

## 2. 模型和实验需要闭合的物理量

表面通道裂纹的结构风险可写成：

$$
R_{\mathrm{ch}}(t)
=
\frac{G(t)}{\Gamma_c(t)}
\sim
\frac{C\,H\,\sigma_\parallel(t)^2}
{E'(t)\Gamma_c(t)}.
$$

其中：

- $R_{\mathrm{ch}}$：通道裂纹风险；当其达到临界条件时，已有裂纹可能继续扩展；
- $G$：裂纹扩展能够释放的能量，单位通常为 $\mathrm{J\,m^{-2}}$；
- $\Gamma_c$：当时溶剂含量和温度下的层内断裂抗力；
- $C$：基底约束、界面滑移和几何影响的综合系数；
- $H$：干燥过程中承载层的有效厚度；
- $\sigma_\parallel$：受限自由收缩产生的面内拉应力；
- $E'$：与应力状态相匹配的有效模量。

因此，实验不能只记录最终“裂/不裂”。至少需要闭合以下模型量：

| 模型量 | 建议测量 | 主要输出 |
|---|---|---|
| 实际加载 $J(t),T_s(t)$ | 膜温 IR、分区 NMP 质量平衡、在线失重 | 敏感阶段的蒸发通量峰值与温度历史 |
| 锁定、侵气和液路断连 | 在线湿厚/失重、表面光学或散射、中断截面 | E2、E3、E4 的时间或烘箱位置 |
| 面内应力 $\sigma(t)$ | 涂层–薄箔曲率法或悬臂梁干燥应力测试 | 峰值应力及其对应的溶剂状态 |
| 模量和松弛 $E',\tau_r$ | 控制 NMP 含量的湿态流变、应力松弛或压入测试 | 材料从何时开始承载并保留应力 |
| 表观断裂能 $\Gamma_c$ | 梯度厚度/CCT 加应力反算；条件允许时用预制缺口验证 | 断裂抗力随溶剂状态的变化 |
| 渗透率和孔喉 $k,r_t$ | 湿骨架渗流、干燥曲线反演、孔结构表征 | $\Delta p\sim\mu JH/k$ 对应的输运风险 |
| 初始缺陷 $a_0$ | 湿膜 CT、超声、透射或入炉前气泡统计 | 最大气泡和大团聚体的尺寸分布上尾 |
| 界面抗力 $\Gamma_{\mathrm{int}}$ | 半干态/干态剥离、界面断裂或脱层面积 | D4 是否为最弱失效环节 |

如果只有最终裂纹照片，$\sigma$、$E'$、$\Gamma_c$ 和初始缺陷的影响会互相补偿，模型参数难以唯一辨识。

## 3. 整体实验路线和阶段出口

| 阶段 | 核心问题 | 主要样本 | 阶段出口 |
|---|---|---:|---|
| 1. 临界厚度 | 从多厚开始出现 D1–D5？ | 5 档厚度，至少 3 次独立运行 | 得到 $H_{10}$、$H_{50}$ 和严重度–厚度曲线 |
| 2. 工艺机制筛选 | 蒸发加载和气泡是否为主要因素？ | 27 个完整干燥样 + 3 个强化脱气样 | 判断 $J_{\mathrm{peak}}$ 与气泡支路的效应方向和大小 |
| 3. 状态中断 | 缺陷在什么状态开始形成？ | 约 10 个中断样 | 定位 E2–E5 中的起裂/空洞形成时刻 |
| 4. 材料筛选 | 哪些材料状态真正重要？ | 13–17 点筛选，或 18–24 点 D-optimal | 保留效应最大的 3 个可调因素 |
| 5. 参数范围 | 哪些组合能够稳定满足产品要求？ | 15–17 个响应面条件 + 长卷确认 | 给出候选工艺范围、边界和置信上限 |

每个阶段都应达到出口条件后再进入下一阶段。若前一阶段没有确认主导机制，不应直接扩大材料配方 DOE。

## 4. 阶段 1：建立临界厚度的概率曲线

### 4.1 厚度设置

在当前基准配方和干燥条件下，以持续开裂附近的厚度 $H^*$ 为中心设置：

$$
H/H^*=0.75,\;0.90,\;1.00,\;1.10,\;1.25.
$$

### 4.2 重复和取样

- 每档厚度至少来自 3 次独立浆料/涂布运行；
- 每次运行测量左边、左中、中心、右中和右边 5 个横幅位置；
- 同一条极片上的多个小样只作为技术重复，不能代替独立运行；
- 若设备允许，可采用阶梯厚度或楔形厚度，但每种梯度仍需至少 3 次独立运行。

### 4.3 输出

不要只报告“最薄裂纹位置”，而应拟合：

- $H_{10}$：10% 样品达到指定缺陷判据的厚度；
- $H_{50}$：50% 样品达到指定缺陷判据的厚度；
- D1–D5 各自的发生概率；
- 裂纹长度密度、最大宽度、深度和内部空洞体积分数随厚度的变化。

该阶段得到的是一个概率过渡区，不是假定所有样品在同一点突然开裂。颗粒涂层实验显示，更厚样品可以在相近峰值应力下更容易开裂，因为厚度增加了裂纹可释放的能量；这是跨体系直接证据，数值不能直接用于 LFP。[Moorhead & Francis, 2024](https://doi.org/10.1111/jace.19644)

## 5. 阶段 2：筛选蒸发加载和气泡支路

### 5.1 主矩阵：27 个完整干燥样

采用：

$$
3\text{ 档厚度}
\times
3\text{ 条蒸发轨迹}
\times
3\text{ 次独立重复}
=27.
$$

厚度设置为：

$$
0.9H_{50},\qquad H_{50},\qquad 1.1H_{50}.
$$

三条轨迹应按锁定—侵气阶段的实际蒸发通量定义，而不是只用炉温命名：

| 轨迹 | 敏感阶段的 $J_{\mathrm{peak}}$ | 目的 |
|---|---:|---|
| P0 | 当前基准 $J_0$ | 建立基线 |
| P1 | 约 $0.7J_0$ | 降低锁定后的加载强度 |
| P2 | 约 $1.3J_0$ | 放大加载，检查因果方向 |

P1 和 P2 应尽量保持最终残余 NMP、干面密度和出炉温度接近，并完整记录总干燥时间与产能差异。若这些条件无法匹配，裂纹差异不能全部归因于 $J_{\mathrm{peak}}$。

Kumberg 在水系石墨电极中直接观察到厚度和蒸发通量共同影响表面开裂；其机制结构可用于设计对照，但通量和 CCT 数值不能移植到 LFP/PVDF–NMP。[Kumberg et al., 2019](https://doi.org/10.1002/ente.201900722)

### 5.2 强化脱气对照：新增 3 个样品

在 $H=H_{50}$、P0 条件下比较：

- 标准脱气：3 次独立重复，可与主矩阵中心点重合；
- 强化脱气：新增 3 次独立重复。

真正的自变量不是“真空时间”，而是脱气后的气泡状态：

- 气泡体积分数；
- 最大泡径；
- 泡径 $D_{95}$ 或 $D_{99}$；
- 单位面积超过指定尺寸的气泡数量。

强化脱气最好使气泡体积分数或 $D_{95}$ 至少下降约 50%，否则两个水平可能难以区分。Dawson 的 NMC622/PVDF–NMP 小样原位 CT 观察到预存气泡与部分后续主裂纹位置相关；这支持把气泡作为候选裂纹源，但不证明商用 LFP 的所有裂纹都由气泡引起。[Dawson et al., 2026](https://doi.org/10.1039/D5EB00201J)

## 6. 阶段 3：用中断样定位缺陷形成状态

从主矩阵中选择一个低风险条件和一个高风险条件，例如：

- 低风险：$0.9H_{50}$、P1；
- 高风险：$1.1H_{50}$、P2。

每个条件在 5 个状态中断：

1. **E2 前：** 湿膜仍能较充分地自由收缩；
2. **E2 后：** 跨厚承载骨架刚形成；
3. **E3：** 首次侵气或弯月面形成；
4. **E4：** 连通液路开始断开；
5. **E5 附近：** 首次出现可见裂纹、内部空洞或永久形变。

两个条件合计约 10 个中断样。每个样品至少测量：

- 当前失重、膜温、湿厚和收缩量；
- 顶部、中部和底部的残余 NMP；
- 顶部、中部和底部的 PVDF/炭黑分布；
- 气泡、孔洞和裂纹的位置；
- 湿态模量或应力松弛的代理量。

完整干燥样回答“哪个条件更容易出现缺陷”，中断样回答“缺陷为什么、在什么时候形成”。

## 7. 阶段 4：筛选材料参数

只有在蒸发轨迹和气泡支路初步明确后，才改变材料参数。否则固含、湿厚、流变、孔网和气泡会同时变化，很难分离作用来源。

| 参数 | 建议初始范围 | 必须控制的条件 |
|---|---|---|
| 固含量 | 当前值上下约 2–3 个百分点；流变允许时扩至约 ±5 个百分点 | 固定 LFP 活性物面密度 |
| 敏感阶段 $J_{\mathrm{peak}}$ | $0.7$、$1.0$、$1.3J_0$ | 尽量匹配最终残余 NMP |
| 湿厚横幅波动 | 当前状态与波动降低 30%–50% 的改善状态 | 不建议故意制造更差极片 |
| 气泡 | 标准与 $D_{95}$/体积分数至少降低约 50% 的状态 | 同时记录浆料温度和 NMP 损失 |
| 大团聚体 | 当前与大团聚上尾降低约 50% 的状态 | 尽量保持一次颗粒 $D_{50}$ 不变 |
| PVDF/CBD | 当前配方与约 ±10% 相对变化，或两种不同网络状态 | 保持 LFP 活性面密度和导电要求 |
| 铝箔界面 | 当前状态与界面抗力相差约 30%–50% 的处理状态 | 同时测层内断裂，防止失效转移 |

这些数值是为了产生足够区分度的初始筛选幅度，不是最终工艺规格。

设计上可选择：

- 13–17 点确定性筛选设计；或
- 18–24 点 D-optimal 设计。

候选因素包括固含量、团聚/渗透率状态、气泡水平、PVDF/CBD 网络和铝箔界面。至少设置 3 个中心点，并按浆料批次、涂布日期和横幅位置分块。

## 8. 阶段 5：响应面和工艺范围确认

筛选后只保留效应最大的 3 个可调因素，例如：

$$
J_{\mathrm{peak}},\quad w_s,\quad k,
$$

或：

$$
J_{\mathrm{peak}},\quad a_{\mathrm{bubble},95},\quad \Gamma_c.
$$

可采用三因素三水平 Box–Behnken 设计：

- 12 个边点；
- 3–5 个中心重复；
- 总计约 15–17 个条件。

分别拟合各缺陷概率：

$$
\operatorname{logit}P(D_k)
=
\beta_0+\beta_HH+\beta_JJ+
\beta_ww_s+\beta_{HJ}HJ+\cdots,
$$

并单独拟合裂纹、空洞、脱层和表面起伏的严重度。不要把 D1–D5 合并成单一“裂/不裂”响应。

候选工艺范围应同时满足：

- D1–D5 分别低于产品容差；
- 95% 单侧置信上限仍在容差内；
- 残余 NMP、剥离和电阻合格；
- 横幅最差位置合格；
- 连续生产节拍可接受。

DOE 只能得到候选范围，不能证明 ppm 级良率。随后至少进行 3 次独立长卷生产运行，并覆盖范围中心、范围边缘和高风险外侧。

## 9. 认定“关键因素”的标准

一个因素应同时满足以下三点，才认定为当前厚度设计的关键因素：

1. 能够稳定移动 $H_{50}$ 或缺陷严重度，而不只是统计上 $p<0.05$；
2. 跨独立浆料批次和横幅位置，效应方向仍然一致；
3. 与假设相对应的中间物理量同步变化。

典型判定如下：

- 降低 $J_{\mathrm{peak}}$，同时降低峰值应力：支持“蒸发加载”机制；
- 强化脱气主要降低 D3 和气泡附近的 D1：支持“气泡缺陷”支路；
- 提高固含降低 NMP 库存，却因更早锁定而提高应力：说明固含效应出现反转；
- 提高界面抗力减少 D4，却增加 D1/D2：说明失效从界面转移到层内；
- 改善孔网后压力梯度和厚向残余 NMP 差异下降，同时 $H_{50}$ 上移：支持“内部输运受限”机制。

## 10. 最小执行清单

### 开始前

- 明确固定的是干厚度、LFP 活性物面密度还是总固体面密度；
- 分别定义 D1–D5 的合格阈值；
- 确认独立重复、技术重复和横幅取样的统计层级；
- 建立膜温、失重、残余 NMP、缺陷和位置的一致数据结构。

### 第一轮必须交付

- $H_{10}$、$H_{50}$ 及其置信区间；
- D1–D5 随厚度的概率和严重度曲线；
- P0/P1/P2 的实测 $J(t)$ 和 $T_s(t)$，而不是只有炉温设定；
- 标准/强化脱气后的气泡分布；
- 低风险和高风险条件的 E2–E5 状态证据；
- 峰值应力、残余 NMP 梯度和缺陷位置之间的对应关系。

## 11. 最终要回答的决策问题

这套方案的目标不是立即给出一个“最佳炉温”，而是判断当前目标厚度主要受哪一项限制：

- 锁定后的面内拉应力是否过高？
- 厚向 NMP 输运和液路断连是否主导？
- 气泡或大团聚体是否决定局部起裂？
- 湿态层内断裂抗力是否不足？
- 铝箔界面是否先发生脱层，或只是把失效转移到层内？

只有先回答这些问题，后续温度、线速、固含、颗粒状态、PVDF/CBD 和界面参数的优化才具有明确物理含义。

## 参考文献与证据边界

1. Moorhead, T. & Francis, L. F. (2024). 颗粒涂层厚度、应力与开裂的跨体系直接证据。[DOI](https://doi.org/10.1111/jace.19644)
2. Kumberg, J. et al. (2019). 水系石墨电极中厚度与蒸发通量对开裂的共同影响；不提供 LFP/PVDF–NMP 的可移植数值。[DOI](https://doi.org/10.1002/ente.201900722)
3. Dawson, A. et al. (2026). NMC622/PVDF–NMP 小样中预存气泡、后续裂纹与脱层的原位 CT 观察；不代表商用宽幅 LFP 的统一失效路径。[DOI](https://doi.org/10.1039/D5EB00201J)
