Repository: YangCui1994/coating-drying

# Coating

This folder collects discussions, constraints, research briefs, and experiment plans for electrode slurry coating and drying problems in lithium-ion battery manufacturing.

## Working Structure

- `project_constraints_v0.md`: initial project constraints and discussion boundaries.
- `brainstorming/`: divergent mechanism hypotheses and solution ideas.
- `research_briefs/`: prompts and source-backed briefs for deeper research.
- `experiments/`: practical test plans, DOE tables, and validation notes.
- `findings/`: converged conclusions and decision records.

## Current Focus

The project focuses on coating and drying of battery electrode slurry, with attention to manufacturability, realistic test resources, process constraints, and cross-disciplinary mechanisms from fluid mechanics, porous media, polymer physics, suspension rheology, drying science, and related industries.

Current research deliverables are indexed in [`findings/lfp_pvdf_nmp_drying/README.md`](findings/lfp_pvdf_nmp_drying/README.md). New readers should start with the physical-process learning guide, then the deep battery-electrode chapter and the baking analogy chapter. The latest additions include the Dawson thesis deep read, its [complete Chapter 5 Chinese translation](findings/lfp_pvdf_nmp_drying/21_dawson_thesis_chapter5_full_translation_zh.md), the complete formula/symbol guide, the papers_Yang reading notes, and the one-dimensional thickness-stress mechanism demonstrator. The source PDFs in the local `findings/papers_Yang/` corpus are intentionally excluded from GitHub; page-level local links remain provenance pointers for users who have that corpus. Kumberg 2019 has a separate [full Chinese translation](findings/lfp_pvdf_nmp_drying/16_kumberg_2019_full_translation_zh.md), [terminology guide](findings/lfp_pvdf_nmp_drying/17_kumberg_2019_terminology.md), and [evidence-audited deep read](findings/lfp_pvdf_nmp_drying/18_kumberg_2019_deep_read.md). The [Schabel-to-cracking evidence map](findings/lfp_pvdf_nmp_drying/19_schabel_thick_coating_cracking_map.md) separates direct cracking evidence from precursor-state, mitigation, sensing, and scale-up studies.

File: research_briefs/lfp_pvdf_nmp_drying/research_questions_and_hypotheses.md
# LFP–PVDF/NMP 厚涂极片干燥失效：研究问题树与竞争假设

> 状态：研究起点，不是结论。每个假设都必须允许被文献证据修正或否定。

## 1. 核心研究问题

对于受铝箔约束、单面主蒸发的 LFP–炭黑–PVDF/NMP 厚湿膜，哪些随时间变化的热质传递、组分迁移、颗粒锁定、孔隙排空与力学过程，决定了表面泥裂、内部宏孔/内裂、界面脱粘和表面起伏之间的失效分叉？

本研究不假定存在单一的“开裂机制”，而是要识别：

- 共同的干燥状态演化主干；
- 在哪个状态转换处出现失效分叉；
- 每个分叉的必要条件、充分条件和竞争解释；
- 厚度、固含量、粒径与干燥轨迹通过哪些中介量而不是直接“导致”失效。

## 2. 问题树

### RQ1：极片真正经历的干燥边界是什么？

- 烘箱设定温度、热风速度和线速度如何转换为膜温 $T_s(t,y)$、蒸发通量 $J(t,y)$、气侧传热/传质系数与气相 NMP 分压？
- 哪个阶段是气侧控制，哪个阶段转为膜内传质或孔隙排空控制？
- 分区烘干的历史路径是否比平均温度和总时间更重要？

### RQ2：湿膜何时从流体变成承载多孔骨架？

- LFP 颗粒接触、炭黑–PVDF 网络和 PVDF 浓缩/析出分别在哪个体积分数或溶剂含量锁定？
- “颗粒拥挤”、“聚合物凝胶”、“表面富集”和“可承载结皮”是否为不同转变？
- 模量、屈服应力、渗透率、黏弹松弛时间和断裂韧度如何在锁定附近演化？

### RQ3：NMP 和可移动组分如何重分布？

- 自由表面下降期的蒸发诱导对流与浓度扩散如何竞争？
- PVDF、炭黑团聚体和 LFP 颗粒是否需要不同的 Péclet 数与固定动力学？
- 空气侵入后，连续液相、液桥/摆线环和孤立 NMP 团簇如何演化？

### RQ4：干燥应力从哪里来，又如何松弛？

- 毛细吸力、固有收缩应变、厚向浓度/温度梯度和基底约束分别贡献什么？
- 孔压扩散、液相渗流、颗粒重排、黏弹性和塑性的松弛时间与干燥时间如何比较？
- 应力是否主要局限于表皮，还是整层同时储存弹性能？

### RQ5：同一干燥主干如何分叉成不同失效？

- 表面连通泥裂：通道裂纹能量释放率超过内聚断裂能？
- 内部裂纹：收缩/模量梯度在弱层上形成层内断裂？
- 异常宏孔：上游夹气、溶解气体析出、负液压空化、困 NMP 蒸发或正常孔隙排空的放大？
- 界面脱粘：铝箔附近粘结剂贫化或界面能不足？
- 表面起伏：流动期 Marangoni/浮力对流被固化，还是结皮后屈曲、塌陷或鼓泡？

### RQ6：为什么厚度、固含量和粒径表现出强相关性？

- 厚度是否同时改变传质/孔压均衡时间、可释放应变能和初始缺陷统计？
- 固含量是否同时改变初始 NMP 库存、到达锁定的时间、总收缩量、浆料流变与最终孔结构，因而可能非单调？
- 控制尺度是 D50、一次粒径、二次团聚体、孔喉还是粒径分布尾部？

### RQ7：20 cm 宽幅在什么条件下成为物理变量？

- 中心区局部干燥是否可用厚向 1D 近似？
- 横幅湿厚、膜温、传热/传质系数、气相 NMP 负荷、边缘蒸发和箔材张力哪些会随 $y$ 变化？
- 何时需要从“随 $y$ 参数化的 1D 柱”升级到 $y-z$ 耦合模型？

## 3. 竞争假设台账

| ID | 候选假设 | 预期证据 | 可反驳情形 | 主要混杂因素 |
|---|---|---|---|---|
| H0 | 部分“内部空洞”是入炉前夹气或团聚宏孔的放大 | 干燥前已有同位置低固相/气泡；孔洞与混合脱气历史相关 | 原位观察显示缺陷在锁定后新生，入炉前对应区域均一 | 切片伪影、颗粒内孔 |
| H1 | 泥裂主要在颗粒锁定与空气侵入后，由毛细吸力在基底约束下转化的面内拉应力触发 | 裂纹起始与收缩终止/侵气时刻重合；临界厚度和孔喉尺度符合能量标度 | 裂纹在骨架锁定前产生，或在消除面内约束时仍不受影响 | 表皮单独断裂、初始弱纹 |
| H2 | 高蒸发/低扩散导致表面先锁定的低渗层，压力梯度与困溶剂推动内部失效 | 表层先出现模量/浓度/渗透率跃变；宏孔与低渗层共存 | 没有表层梯度或宏孔先于表层固化生成 | 上游夹气、正常孔隙排空 |
| H3 | 结皮下溶解/夹带气体过饱和或 NMP 蒸气使气泡生长 | 近圆/椭圆孔洞，孔内压力与气体物质传递模型一致 | 缺陷具有尖锐裂尖和明确断裂面，且脱气对其无影响 | 负液压空化、弱层断裂 |
| H4 | 孔隙液相负压在缺陷处诱发异质空化 | 空化阈值与液压、缺陷尺度和骨架模量关联，不需要预存气泡 | 液压从未达到合理的异质成核阈值 | 气泡析出、液相断连后的正常侵气 |
| H5 | PVDF/炭黑迁移或沉降产生的弱层促进内裂或界面脱粘 | 裂面沿组分/模量梯度延伸；铝箔附近粘结剂贫化与脱粘共现 | 组分均一且裂面位置与任何弱层无关 | 基材表面能、团聚体富集 |
| H6 | 厚度阈值主要来自通道裂纹可释放应变能随膜厚增加 | 临界条件可用 $G\sim \sigma^2H/E'$ 类标度整理 | 厚度只通过改变干燥轨迹而非能量释放影响裂纹 | 初始缺陷统计、厚向梯度 |
| H7 | 粒径效应不由 D50 单独决定，而由孔喉、团聚体、颗粒网络强度和韧度的联合效应决定 | 不同 PSD/团聚状态在相同 D50 下呈现不同毛细压力和失效阈值 | D50 在跨配方中能独立填平数据 | 粒形、润湿、炭黑网络 |
| H8 | 固含量对失效的效应可能非单调 | 较高固含减少总收缩但提前锁定并改变渗透率/流变，存在机制切换 | 在所有其他状态量匹配后仍保持单一单调关系 | 湿膜厚度、涂布方式 |
| H9 | 分区干燥的时序路径比平均温度更能预测失效 | 相同总脱溶剂量/总时间下，不同前后段通量历史导致不同结构和失效 | 只要总时间和平均通量相同，失效完全一致 | 膜温不同、气相 NMP 积累 |
| H10 | 20 cm 宽度只通过横向初始/边界/约束不均匀性影响局部失效 | 局部失效与 $H_0(y),J(y),T_s(y)$ 或张力场关联；均匀中心区可由 1D 列描述 | 在完全匹配所有局部边界后，几何宽度仍独立改变局部起裂 | 大面积缺陷统计、总 NMP 负荷 |

## 4. 证据搜索的优先顺序

1. **决定性原位证据**：能定位收缩终止、侵气、结皮、气泡/空化和起裂的先后顺序。
2. **应力与输运的定量实验**：干燥通量、膜温、孔压、收缩、模量和裂纹临界条件。
3. **模型的原始论文**：方程、边界条件、闭合关系和无量纲标度的原始出处。
4. **反例与修正性工作**：对“致密表壳”、“纯弹性断裂”、“单一粒径控制”等简化的挑战。
5. **权威综述**：用于定位领域语言、模型谱系和关键引文，不代替原始证据。

## 5. 理论饱和的操作定义

对每个 RQ/H 建立独立引文网络。在完成种子论文前后向追踪后，连续两轮定向检索如果均未出现新的：

- 物理状态或状态转换；
- 竞争机制；
- 必要边界条件或闭合关系；
- 与现有结论相冲突的决定性证据；

则认为该分支在第一阶段达到机制饱和。文献数量本身不作为饱和标准。
